Repository: jrneilson/chem569crystallography

In our tutorial, we will perform some quantitative phase analysis of powder X-ray diffraction.  

We will start with "looking under the hood" with the Rietveld method by inspecting an excel spreadsheet set up to analyze data for TiO<sub>2</sub> by Professor John Evans (University of Durham); more information found here: https://johnevans.webspace.durham.ac.uk/tutorial_riet_excel/. 

We will use `excel_rietveld_01.xlsx` for this exercise.  

For a more practical tutorial for your own research activities, we'll be using the open-source software package, GSAS-II:

https://advancedphotonsource.github.io/GSAS-II-tutorials/

You can install the software on windows, mac, or linux: https://advancedphotonsource.github.io/GSAS-II-tutorials/install.html

It would be helpful to install this prior to class.  

We will do some analysis on different data sets collected on the Bruker D8 DaVinci powder X-ray diffractometer located in the Analytical Resources Core at Colorado State University. The data are saved in the proprietary Bruker `brml` format.  If you need to convert formats, you can use a conversion tool that I have written: https://github.com/jrneilson/xrdconversion.  

Here are the samples:

* LaB<sub>6</sub> diffraction standard.  `LaB6_10-130_100min_NiFilt_spin_antiscat_070925.brml`

* Al<sub>2</sub>O<sub>3</sub>, chemical grade.  `Al2O3_std_10-130_100min_NiFilt_spin_antiscat_070125.brml`

* ZnO, chemical grade, annealed at 700 °C for 2 hours: `ZnO_700c_2hrs15minHeat_45minScan_0.0357stepsize_0.77steptime.brml`

A "Mason Stain" powder used for glazing ceramics (6006 Deep Crimson; aka Chrome Tin Pink Sphene).  `Mason_Stain_6006_10-120_1secperstep_spin_antiscat_NiFilt_070725.brml` 

Data were collected in Bragg-Brentano geometry.  In instrument parameters are defined within `D8DaVinci_20261020.instprm` for setting up the quantitative analyses in gsas-II. This was determined using the LaB<sub>6</sub> data provided.   The Mason Stain, LaB<sub>6</sub>, and Al<sub>2</sub>O<sub>3</sub> data were collected with a Ni filter in front to the detector to block a contaminating X-ray wavelength from tungsten.  

We will use the various `cif` files as structural models for our analysis.

File: Al2O3.cif

#======================================================================
# CRYSTAL DATA
#----------------------------------------------------------------------
data_VESTA_phase_1

_chemical_name_common                  'Aluminium oxide - alpha'
_cell_length_a                         4.7540(10)
_cell_length_b                         4.7540(10)
_cell_length_c                         12.99(2)
_cell_angle_alpha                      90.000000
_cell_angle_beta                       90.000000
_cell_angle_gamma                      120.000000
_cell_volume                           254.248362
_space_group_name_H-M_alt              'R -3 c'
_space_group_IT_number                 167

loop_
_space_group_symop_operation_xyz
   'x, y, z'
   '-x, -y, -z'
   '-y, x-y, z'
   'y, -x+y, -z'
   '-x+y, -x, z'
   'x-y, x, -z'
   'y, x, -z+1/2'
   '-y, -x, z+1/2'
   'x-y, -y, -z+1/2'
   '-x+y, y, z+1/2'
   '-x, -x+y, -z+1/2'
   'x, x-y, z+1/2'
   'x+2/3, y+1/3, z+1/3'
   '-x+2/3, -y+1/3, -z+1/3'
   '-y+2/3, x-y+1/3, z+1/3'
   'y+2/3, -x+y+1/3, -z+1/3'
   '-x+y+2/3, -x+1/3, z+1/3'
   'x-y+2/3, x+1/3, -z+1/3'
   'y+2/3, x+1/3, -z+5/6'
   '-y+2/3, -x+1/3, z+5/6'
   'x-y+2/3, -y+1/3, -z+5/6'
   '-x+y+2/3, y+1/3, z+5/6'
   '-x+2/3, -x+y+1/3, -z+5/6'
   'x+2/3, x-y+1/3, z+5/6'
   'x+1/3, y+2/3, z+2/3'
   '-x+1/3, -y+2/3, -z+2/3'
   '-y+1/3, x-y+2/3, z+2/3'
   'y+1/3, -x+y+2/3, -z+2/3'
   '-x+y+1/3, -x+2/3, z+2/3'
   'x-y+1/3, x+2/3, -z+2/3'
   'y+1/3, x+2/3, -z+1/6'
   '-y+1/3, -x+2/3, z+1/6'
   'x-y+1/3, -y+2/3, -z+1/6'
   '-x+y+1/3, y+2/3, z+1/6'
   '-x+1/3, -x+y+2/3, -z+1/6'
   'x+1/3, x-y+2/3, z+1/6'

loop_
   _atom_site_label
   _atom_site_occupancy
   _atom_site_fract_x
   _atom_site_fract_y
   _atom_site_fract_z
   _atom_site_adp_type
   _atom_site_B_iso_or_equiv
   _atom_site_type_symbol
   Al1        1.0     0.000000     0.000000     0.35228(5)  Bani  0.318459 Al
   O1         1.0     0.3064(4)    0.000000     0.250000    Bani  0.334251 O

loop_
   _atom_site_aniso_label
   _atom_site_aniso_U_11
   _atom_site_aniso_U_22
   _atom_site_aniso_U_33
   _atom_site_aniso_U_12
   _atom_site_aniso_U_13
   _atom_site_aniso_U_23
   Al1	 0.00510  0.00510  0.00190  0.00255  0.00000  0.00000
   O1	 0.00510  0.00510  0.00250  0.00255  0.00035  0.00070

File: CaSnSiO5.cif

#======================================================================
# CRYSTAL DATA
#----------------------------------------------------------------------
data_VESTA_phase_1

_chemical_name_common                  'Calcium tin(IV) oxide silicate'
_cell_length_a                         7.1523(4)
_cell_length_b                         8.8902(5)
_cell_length_c                         6.6677(9)
_cell_angle_alpha                      90.000000
_cell_angle_beta                       113.362(7)
_cell_angle_gamma                      90.000000
_cell_volume                           389.210352
_space_group_name_H-M_alt              'A 2/a'
_space_group_IT_number                 15

loop_
_space_group_symop_operation_xyz
   'x, y, z'
   '-x, -y, -z'
   '-x+1/2, y, -z'
   'x+1/2, -y, z'
   'x, y+1/2, z+1/2'
   '-x, -y+1/2, -z+1/2'
   '-x+1/2, y+1/2, -z+1/2'
   'x+1/2, -y+1/2, z+1/2'

loop_
   _atom_site_label
   _atom_site_occupancy
   _atom_site_fract_x
   _atom_site_fract_y
   _atom_site_fract_z
   _atom_site_adp_type
   _atom_site_U_iso_or_equiv
   _atom_site_type_symbol
   Ca1        1.0     0.250000     0.6628(5)    0.500000    Uiso  0.025000 Ca
   Sn1        1.0     0.500000     0.500000     0.000000    Uiso  0.009000 Sn
   Si1        1.0     0.750000     0.6815(5)    0.500000    Uiso  0.010700 Si
   O1         1.0     0.750000     0.5870(10)   0.000000    Uiso  0.010000 O
   O2         1.0     0.9147(9)    0.5679(8)    0.6760(10)  Uiso  0.010000 O
   O3         1.0     0.370(2)     0.7116(9)    0.888(4)    Uiso  0.010000 O

File: LaB6.cif

#======================================================================
# CRYSTAL DATA
#----------------------------------------------------------------------
data_VESTA_phase_1

_chemical_name_common                  'Lanthanum boride (1/6)'
_cell_length_a                         4.15490(10)
_cell_length_b                         4.15490(10)
_cell_length_c                         4.15490(10)
_cell_angle_alpha                      90.000000
_cell_angle_beta                       90.000000
_cell_angle_gamma                      90.000000
_cell_volume                           71.726849
_space_group_name_H-M_alt              'P m -3 m'
_space_group_IT_number                 221

loop_
_space_group_symop_operation_xyz
   'x, y, z'
   '-x, -y, -z'
   '-x, -y, z'
   'x, y, -z'
   '-x, y, -z'
   'x, -y, z'
   'x, -y, -z'
   '-x, y, z'
   'z, x, y'
   '-z, -x, -y'
   'z, -x, -y'
   '-z, x, y'
   '-z, -x, y'
   'z, x, -y'
   '-z, x, -y'
   'z, -x, y'
   'y, z, x'
   '-y, -z, -x'
   '-y, z, -x'
   'y, -z, x'
   'y, -z, -x'
   '-y, z, x'
   '-y, -z, x'
   'y, z, -x'
   'y, x, -z'
   '-y, -x, z'
   '-y, -x, -z'
   'y, x, z'
   'y, -x, z'
   '-y, x, -z'
   '-y, x, z'
   'y, -x, -z'
   'x, z, -y'
   '-x, -z, y'
   '-x, z, y'
   'x, -z, -y'
   '-x, -z, -y'
   'x, z, y'
   'x, -z, y'
   '-x, z, -y'
   'z, y, -x'
   '-z, -y, x'
   'z, -y, x'
   '-z, y, -x'
   '-z, y, x'
   'z, -y, -x'
   '-z, -y, -x'
   'z, y, x'

loop_
   _atom_site_label
   _atom_site_occupancy
   _atom_site_fract_x
   _atom_site_fract_y
   _atom_site_fract_z
   _atom_site_adp_type
   _atom_site_B_iso_or_equiv
   _atom_site_type_symbol
   La1        1.0     0.000000     0.000000     0.000000    Biso  0.641000 La
   B1         1.0     0.1991(9)    0.500000     0.500000    Biso  0.100000 B

File: SnO2.cif

#======================================================================
# CRYSTAL DATA
#----------------------------------------------------------------------
data_VESTA_phase_1

_chemical_name_common                  'Tin(IV) oxide'
_cell_length_a                         4.73800(10)
_cell_length_b                         4.73800(10)
_cell_length_c                         3.1865(2)
_cell_angle_alpha                      90.000000
_cell_angle_beta                       90.000000
_cell_angle_gamma                      90.000000
_cell_volume                           71.532603
_space_group_name_H-M_alt              'P 42/m n m'
_space_group_IT_number                 136

loop_
_space_group_symop_operation_xyz
   'x, y, z'
   '-x, -y, -z'
   '-x, -y, z'
   'x, y, -z'
   '-y+1/2, x+1/2, z+1/2'
   'y+1/2, -x+1/2, -z+1/2'
   'y+1/2, -x+1/2, z+1/2'
   '-y+1/2, x+1/2, -z+1/2'
   '-x+1/2, y+1/2, -z+1/2'
   'x+1/2, -y+1/2, z+1/2'
   'x+1/2, -y+1/2, -z+1/2'
   '-x+1/2, y+1/2, z+1/2'
   'y, x, -z'
   '-y, -x, z'
   '-y, -x, -z'
   'y, x, z'

loop_
   _atom_site_label
   _atom_site_occupancy
   _atom_site_fract_x
   _atom_site_fract_y
   _atom_site_fract_z
   _atom_site_adp_type
   _atom_site_B_iso_or_equiv
   _atom_site_type_symbol
   Sn1        1.0     0.000000     0.000000     0.000000    Biso  ? Sn
   O1         1.0     0.3071(13)   0.3071(13)   0.000000    Biso  ? O

loop_
   _atom_site_aniso_label
   _atom_site_aniso_U_11
   _atom_site_aniso_U_22
   _atom_site_aniso_U_33
   _atom_site_aniso_U_12
   _atom_site_aniso_U_13
   _atom_site_aniso_U_23

File: ZnO.cif

#======================================================================
# CRYSTAL DATA
#----------------------------------------------------------------------
data_VESTA_phase_1

_chemical_name_common                  'Zinc oxide'
_cell_length_a                         3.2530(10)
_cell_length_b                         3.2530(10)
_cell_length_c                         5.2130(10)
_cell_angle_alpha                      90.000000
_cell_angle_beta                       90.000000
_cell_angle_gamma                      120.000000
_cell_volume                           47.773436
_space_group_name_H-M_alt              'P 63 m c'
_space_group_IT_number                 186

loop_
_space_group_symop_operation_xyz
   'x, y, z'
   '-y, x-y, z'
   '-x+y, -x, z'
   '-x, -y, z+1/2'
   'y, -x+y, z+1/2'
   'x-y, x, z+1/2'
   '-y, -x, z'
   '-x+y, y, z'
   'x, x-y, z'
   'y, x, z+1/2'
   'x-y, -y, z+1/2'
   '-x, -x+y, z+1/2'

loop_
   _atom_site_label
   _atom_site_occupancy
   _atom_site_fract_x
   _atom_site_fract_y
   _atom_site_fract_z
   _atom_site_adp_type
   _atom_site_B_iso_or_equiv
   _atom_site_type_symbol
   Zn1        1.0     0.333333     0.666667     0.000000    Bani  0.536029 Zn
   O1         1.0     0.333333     0.666667     0.3820(8)   Bani  0.571121 O

loop_
   _atom_site_aniso_label
   _atom_site_aniso_U_11
   _atom_site_aniso_U_22
   _atom_site_aniso_U_33
   _atom_site_aniso_U_12
   _atom_site_aniso_U_13
   _atom_site_aniso_U_23
   Zn1	 0.00610  0.00610  0.00810  0.00300  0.00000  0.00000
   O1	 0.00660  0.00660  0.00850  0.00330  0.00000  0.00000
